Repository: jasonswett/johnny

File: lib/books/mechanical_properties_of_wood.txt (part 3 of 10)
|               | R = ----------- +----------------------------|
|               |     compressive | Pull apart | Crush endwise |
|               |      strength   |            |               |
|---------------+-----------------+------------+---------------|
(1) ~Static loading~ or the gradual imposition of load so that
the moving parts acquire no appreciable momentum. Loads are so
applied in the ordinary testing machine.

(2) ~Sudden imposition of load without initial velocity.~ "Thus
in the case of placing a load on a beam, if the load be brought
into contact with the beam, but its weight sustained by external
means, as by a cord, and then this external support be
_suddenly_ (instantaneously) removed, as by quickly cutting the
cord, then, although the load is already touching the beam (and
hence there is no real impact), yet the beam is at first
offering no resistance, as it has yet suffered no deformation.
Furthermore, as the beam deflects the resistance increases, but
does not come to be equal to the load until it has attained its
normal deflection. In the meantime there has been an unbalanced
force of gravity acting, of a constantly diminishing amount,
equal at first to the entire load, at the normal deflection. But
at this instant the load and the beam are in motion, the
hitherto unbalanced force having produced an accelerated
velocity, and this velocity of the weight and beam gives to them
an energy, or _vis viva_, which must now spend itself in
overcoming an _excess_ of resistance over and above the imposed
load, and the whole mass will not stop until the deflection (as
well as the resistance) has come to be equal to _twice_ that
corresponding to the static load imposed. Hence we say the
effect of a suddenly imposed load is to produce twice the
deflection and stress of the same load statically applied. It
must be evident, however, that this case has nothing in common
with either the ordinary 'static' tests of structural materials
in testing-machines, or with impact tests."[13]

[Footnote 13: Johnson, J.B.: The materials of construction, pp.
81-82.]

(3) ~Impact, shock,~ or ~blow.~[14] There are various common
uses of wood where the material is subjected to sudden shocks
and jars or impact. Such is the action on the felloes and spokes
of a wagon wheel passing over a rough road; on a hammer handle
when a blow is struck; on a maul when it strikes a wedge.

[Footnote 14: See Tiemann, Harry D.: The theory of impact and
its application to testing materials. Jour. Franklin Inst.,
Oct., Nov., 1909, pp. 235-259, 336-364.]

Resistance to impact is resistance to energy which is measured
by the product of the force into the space through which it
moves, or by the product of one-half the moving mass which
causes the shock into the square of its velocity. The work done
upon the piece at the instant the velocity is entirely removed
from the striking body is equal to the total energy of that
body. It is impossible, however, to get all of the energy of the
striking body stored in the specimen, though the greater the
mass and the shorter the space through which it moves, or, in
other words, the greater the proportion of weight and the
smaller the proportion of velocity making up the energy of the
striking body, the more energy the specimen will absorb. The
rest is lost in friction, vibrations, heat, and motion of the
anvil.

In impact the stresses produced become very complex and
difficult to measure, especially if the velocity is high, or the
mass of the beam itself is large compared to that of the weight.

The difficulties attending the measurement of the stresses
beyond the elastic limit are so great that commonly they are not
reckoned. Within the elastic limit the formulæ for calculating
the stresses are based on the assumption that the deflection is
proportional to the stress in this case as in static tests.

A common method of making tests upon the resistance of wood to
shock is to support a small beam at the ends and drop a heavy
weight upon it in the middle. (See Fig. 40.) The height of the
weight is increased after each drop and records of the
deflection taken until failure. The total work done upon the
specimen is equal to the area of the stress-strain diagram plus
the effect of local inertia of the molecules at point of
contact.

The stresses involved in impact are complicated by the fact that
there are various ways in which the energy of the striking body
may be spent:

(_a_) It produces a local deformation of both bodies at the
surface of contact, within or beyond the elastic limit. In
testing wood the compression of the substance of the steel
striking-weight may be neglected, since the steel is very hard
in comparison with the wood. In addition to the compression of
the fibres at the surface of contact resistance is also offered
by the inertia of the particles there, the combined effect of
which is a stress at the surface of contact often entirely out
of proportion to the compression which would result from the
action of a static force of the same magnitude. It frequently
exceeds the crushing strength at the extreme surface of contact,
as in the case of the swaging action of a hammer on the head of
an iron spike, or of a locomotive wheel on the steel rail. This
is also the case when a bullet is shot through a board or a pane
of glass without breaking it as a whole.

(_b_) It may move the struck body as a whole with an accelerated
velocity, the resistance consisting of the inertia of the body.
This effect is seen when a croquet ball is struck with a mallet.

(_c_) It may deform a fixed body against its external supports
and resistances. In making impact tests in the laboratory the
test specimen is in reality in the nature of a cushion between
two impacting bodies, namely, the striking weight and the base
of the machine. It is important that the mass of this base be
sufficiently great that its relative velocity to that of the
common centre of gravity of itself and the striking weight may
be disregarded.

(_d_) It may deform the struck body as a whole against the
resisting stresses developed by its own inertia, as, for
example, when a baseball bat is broken by striking the ball.

|-------------------------------------------------------|
|                        TABLE X                        |
|-------------------------------------------------------|
| RESULTS OF IMPACT BENDING TESTS ON SMALL CLEAR BEAMS  |
|            OF 34 WOODS IN GREEN CONDITION             |
|               (Forest Service Cir. 213)               |
|-------------------------------------------------------|
|                   |   Fibre   |            | Work in  |
|    COMMON NAME    | stress at | Modulus of | bending  |
|    OF SPECIES     |  elastic  | elasticity |    to    |
|                   |   limit   |            | elastic  |
|                   |           |            |  limit   |
|-------------------+-----------+------------+----------|
|                   |           |            | In.-lbs. |
|                   | Lbs. per  |  Lbs. per  | per cu.  |
|                   | sq. in.   |  sq. in.   | inch     |
|                   |           |            |          |
|    Hardwoods      |           |            |          |
|                   |           |            |          |
| Ash, black        |    7,840  |    955,000 |    3.69  |
|   white           |   11,710  |  1,564,000 |    4.93  |
| Basswood          |    5,480  |    917,000 |    1.84  |
| Beech             |   11,760  |  1,501,000 |    5.10  |
| Birch, yellow     |   11,080  |  1,812,000 |    3.79  |
| Elm, rock         |   12,090  |  1,367,000 |    6.52  |
|   slippery        |   11,700  |  1,569,000 |    4.86  |
|   white           |    9,910  |  1,138,000 |    4.82  |
| Hackberry         |   10,420  |  1,398,000 |    4.48  |
| Locust, honey     |   13,460  |  2,114,000 |    4.76  |
| Maple, red        |   11,670  |  1,411,000 |    5.45  |
|   sugar           |   11,680  |  1,680,000 |    4.55  |
| Oak, post         |   11,260  |  1,596,000 |    4.41  |
|   red             |   10,580  |  1,506,000 |    4.16  |
|   swamp white     |   13,280  |  2,048,000 |    4.79  |
|   white           |    9,860  |  1,414,000 |    3.84  |
|   yellow          |   10,840  |  1,479,000 |    4.44  |
| Osage orange      |   15,520  |  1,498,000 |    8.92  |
| Sycamore          |    8,180  |  1,165,000 |    3.22  |
| Tupelo            |    7,650  |  1,310,000 |    2.49  |
|                   |           |            |          |
|    Conifers       |           |            |          |
|                   |           |            |          |
| Arborvitæ         |    5,290  |    778,000 |    2.04  |
| Cypress, bald     |    8,290  |  1,431,000 |    2.71  |
| Fir, alpine       |    5,280  |    980,000 |    1.59  |
|   Douglas         |    8,870  |  1,579,000 |    2.79  |
|   white           |    7,230  |  1,326,000 |    2.21  |
| Hemlock           |    6,330  |  1,025,000 |    2.19  |
| Pine, lodgepole   |    6,870  |  1,142,000 |    2.31  |
|   longleaf        |    9,680  |  1,739,000 |    3.02  |
|   red             |    7,480  |  1,438,000 |    2.18  |
|   sugar           |    6,740  |  1,083,000 |    2.34  |
|   western yellow  |    7,070  |  1,115,000 |    2.51  |
|   white           |    6,490  |  1,156,000 |    2.06  |
| Spruce, Engelmann |    6,300  |  1,076,000 |    2.09  |
| Tamarack          |    7,750  |  1,263,000 |    2.67  |
|-------------------------------------------------------|

Impact testing is difficult to conduct satisfactorily and the
data obtained are of chief value in a relative sense, that is,
for comparing the shock-resisting ability of woods of which like
specimens have been subjected to exactly identical treatment.
Yet this test is one of the most important made on wood, as it
brings out properties not evident from other tests. Defects and
brittleness are revealed by impact better than by any other kind
of test. In common practice nearly all external stresses are of
the nature of impact. In fact, no two moving bodies can come
together without impact stress. Impact is therefore the
commonest form of applied stress, although the most difficult to
measure.


_Failures in Timber Beams_

If a beam is loaded too heavily it will break or fail in some
characteristic manner. These failures may be classified
according to the way in which they develop, as tension,
compression, and horizontal shear; and according to the
appearance of the broken surface, as brash, and fibrous. A
number of forms may develop if the beam is completely ruptured.

Since the tensile strength of wood is on the average about three
times as great as the compressive strength, a beam should,
therefore, be expected to fail by the formation in the first
place of a fold on the compression side due to the crushing
action, followed by failure on the tension side. This is usually
the case in green or moist wood. In dry material the first
visible failure is not infrequently on the lower or tension
side, and various attempts have been made to explain why such is
the case.[15]

[Footnote 15: See Proc. Int. Assn. for Testing Materials, 1912,
XXIII_{2}, pp. 12-13.]

Within the elastic limit the elongations and shortenings are
equal, and the neutral plane lies in the middle of the beam.
(See TRANSVERSE OR BENDING STRENGTH: BEAMS, above.) Later the
top layer of fibres on the upper or compression side fail, and
on the load increasing, the next layer of fibres fail, and so
on, even though this failure may not be visible. As a result the
shortenings on the upper side of the beam become considerably
greater than the elongations on the lower side. The neutral
plane must be presumed to sink gradually toward the tension
side, and when the stresses on the outer fibres at the bottom
have become sufficiently great, the fibres are pulled in two,
the tension area being much smaller than the compression area.
The rupture is often irregular, as in direct tension tests.
Failure may occur partially in single bundles of fibres some
time before the final failure takes place. One reason why the
failure of a dry beam is different from one that is moist, is
that drying increases the stiffness of the fibres so that they
offer more resistance to crushing, while it has much less effect
upon the tensile strength.

There is considerable variation in tension failures depending
upon the toughness or the brittleness of the wood, the
arrangement of the grain, defects, etc., making further
classification desirable. The four most common forms are:

(1)~Simple tension,~ in which there is a direct pulling in two
of the wood on the under side of the beam due to a tensile
stress parallel to the grain, (See Fig. 17, No. 1.) This is
common in straight-grained beams, particularly when the wood is
seasoned.

[Illustration: FIG. 17.--Characteristic failures of simple
beams.]

(2)~Cross-grained tension,~ in which the fracture is caused by a
tensile force acting oblique to the grain. (See Fig. 17, No. 2.)
This is a common form of failure where the beam has diagonal,
spiral or other form of cross grain on its lower side. Since the
tensile strength of wood across the grain is only a small
fraction of that with the grain it is easy to see why a
cross-grained timber would fail in this manner.

(3)~Splintering tension,~ in which the failure consists of a
considerable number of slight tension failures, producing a
ragged or splintery break on the under surface of the beam. (See
Fig. 17, No. 3.) This is common in tough woods. In this case the
surface of fracture is fibrous.

(4)~Brittle tension,~ in which the beam fails by a clean break
extending entirely through it. (See Fig. 17, No. 4.) It is
characteristic of a brittle wood which gives way suddenly
without warning, like a piece of chalk. In this case the surface
of fracture is described as brash.

~Compression failure~ (see Fig. 17, No. 5) has few variations
except that it appears at various distances from the neutral
plane of the beam. It is very common in green timbers. The
compressive stress parallel to the fibres causes them to buckle
or bend as in an endwise compressive test. This action usually
begins on the top side shortly after the elastic limit is
reached and extends downward, sometimes almost reaching the
neutral plane before complete failure occurs. Frequently two or
more failures develop at about the same time.

~Horizontal shear failure,~ in which the upper and lower
portions of the beam slide along each other for a portion of
their length either at one or at both ends (see Fig. 17, No. 6),
is fairly common in air-dry material and in green material when
the ratio of the height of the beam to the span is relatively
large. It is not common in small clear specimens. It is often
due to shake or season checks, common in large timbers, which
reduce the actual area resisting the shearing action
considerably below the calculated area used in the formulæ for
horizontal shear. (See page 98 for this formulæ.) For this
reason it is unsafe, in designing large timber beams, to use
shearing stresses higher than those calculated for beams that
failed in horizontal shear. The effect of a failure in
horizontal shear is to divide the beam into two or more beams
the combined strength of which is much less than that of the
original beam. Fig. 18 shows a large beam in which two failures
in horizontal shear occurred at the same end. That the parts
behave independently is shown by the compression failure below
the original location of the neutral plane.

[Illustration: FIG. 18.--Failure of a large beam by horizontal
shear. _Photo by U. S, Forest Service._]

Table XI gives an analysis of the causes of first failure in 840
large timber beams of nine different species of conifers. Of the
total number tested 165 were air-seasoned, the remainder green.
The failure occurring first signifies the point of greatest
weakness in the specimen under the particular conditions of
loading employed (in this case, third-point static loading).

|-----------------------------------------------------------|
|                         TABLE XI                          |
|-----------------------------------------------------------|
|          MANNER OF FIRST FAILURE OF LARGE BEAMS           |
|             (Forest Service Bul. 108, p. 56)              |
|-----------------------------------------------------------|
|                  | Total  | Per cent of total failing by  |
|   COMMON NAME    | number |---------+-------------+-------|
|   OF SPECIES     | of     | Tension | Compression | Shear |
|                  | tests  |         |             |       |
|------------------+--------+---------+-------------+-------|
| Longleaf pine:   |        |         |             |       |
|   green          |    17  |    18   |      24     |   58  |
|   dry            |     9  |    22   |      22     |   56  |
| Douglas fir:     |        |         |             |       |
|   green          |   191  |    27   |      72     |    1  |
|   dry            |    91  |    19   |      76     |    5  |
| Shortleaf pine:  |        |         |             |       |
|   green          |    48  |    27   |      56     |   17  |
|   dry            |    13  |    54   |             |   46  |
| Western larch:   |        |         |             |       |
|   green          |    62  |    23   |      71     |    6  |
|   dry            |    52  |    54   |      19     |   27  |
| Loblolly pine:   |        |         |             |       |
|   green          |   111  |    40   |      53     |    7  |
|   dry            |    25  |    60   |      12     |   28  |
| Tamarack:        |        |         |             |       |
|   green          |    30  |    37   |      53     |   10  |
|   dry            |     9  |    45   |      22     |   33  |
| Western hemlock: |        |         |             |       |
|   green          |    39  |    21   |      74     |    5  |
|   dry            |    44  |    11   |      66     |   23  |
| Redwood:         |        |         |             |       |
|   green          |    28  |    43   |      50     |    7  |
|   dry            |    12  |    83   |      17     |       |
| Norway pine:     |        |         |             |       |
|   green          |    49  |    18   |      76     |    6  |
|   dry            |    10  |    30   |      60     |   10  |
|-----------------------------------------------------------|
| NOTE.--These tests were made on timbers ranging in cross  |
| section from 4" x 10" to 8" x 16", and with a span of 15  |
| feet.                                                     |
|-----------------------------------------------------------|



TOUGHNESS: TORSION


Toughness is a term applied to more than one property of wood.
Thus wood that is difficult to split is said to be tough. Again,
a tough wood is one that will not rupture until it has deformed
considerably under loads at or near its maximum strength, or one
which still hangs together after it has been ruptured and may be
bent back and forth without breaking apart. Toughness includes
flexibility and is the reverse of brittleness, in that tough
woods break gradually and give warning of failure. Tough woods
offer great resistance to impact and will permit rougher
treatment in manipulations attending manufacture and use.
Toughness is dependent upon the strength, cohesion, quality,
length, and arrangement of fibre, and the pliability of the
wood. Coniferous woods as a rule are not as tough as hardwoods,
of which hickory and elm are the best examples.

The torsion or twisting test is useful in determining the
toughness of wood. If the ends of a shaft are turned in opposite
directions, or one end is turned and the other is fixed, all of
the fibres except those at the axis tend to assume the form of
helices. (See Fig. 19.) The strain produced by torsion or
twisting is essentially shear transverse and parallel to the
fibres, combined with longitudinal tension and transverse
compression. Within the elastic limit the strains increase
directly as the distance from the axis of the specimen. The
outer elements are subjected to tensile stresses, and as they
become twisted tend to compress those near the axis. The
elongated elements also contract laterally. Cross sections which
were originally plane become warped. With increasing strain the
lateral adhesion of the outer fibres is destroyed, allowing them
to slide past each other, and reducing greatly their power of
resistance. In this way the strains on the fibres nearer the
axis are progressively increased until finally all of the
elements are sheared apart. It is only in the toughest materials
that the full effect of this action can be observed. (See Fig.
20.) Brittle woods snap off suddenly with only a small amount of
torsion, and their fracture is irregular and oblique to the axis
of the piece instead of frayed out and more nearly perpendicular
to the axis as is the case with tough woods.

[Illustration: FIG. 19.--Torsion of a shaft.]

[Illustration: FIG. 20.--Effect of torsion on different grades
of hickory. _Photo by U. S. Forest Service._]



HARDNESS


The term _hardness_ is used in two senses, namely: (1)
resistance to indentation, and (2) resistance to abrasion or
scratching. In the latter sense hardness combined with toughness
is a measure of the wearing ability of wood and is an important
consideration in the use of wood for floors, paving blocks,
bearings, and rollers. While resistance to indentation is
dependent mostly upon the density of the wood, the wearing
qualities may be governed by other factors such as toughness,
and the size, cohesion, and arrangement of the fibres. In use
for floors, some woods tend to compact and wear smooth, while
others become splintery and rough. This feature is affected to
some extent by the manner in which the wood is sawed; thus
edge-grain pine flooring is much better than flat-sawn for
uniformity of wear.

|-------------------------------------------------------------------|
|                             TABLE XII                             |
|-------------------------------------------------------------------|
|             HARDNESS OF 32 WOODS IN GREEN CONDITION,              |
|            AS INDICATED BY THE LOAD REQUIRED TO IMBED             |
|         A 0.444-INCH STEEL BALL TO ONE-HALF ITS DIAMETER          |
|                     (Forest Service Cir. 213)                     |
|-------------------------------------------------------------------|
| COMMON NAME OF SPECIES | Average |   End   | Radial  | Tangential |
|                        |         | surface | surface |  surface   |
|------------------------+---------+---------+---------+------------|
|                        |  Pounds |  Pounds |  Pounds |   Pounds   |
|                        |         |         |         |            |
|    Hardwoods           |         |         |         |            |
|                        |         |         |         |            |
|  1 Osage orange        |   1,971 |   1,838 |   2,312 |    1,762   |
|  2 Honey locust        |   1,851 |   1,862 |   1,860 |    1,832   |
|  3 Swamp white oak     |   1,174 |   1,205 |   1,217 |    1,099   |
|  4 White oak           |   1,164 |   1,183 |   1,163 |    1,147   |
|  5 Post oak            |   1,099 |   1,139 |   1,068 |    1,081   |
|  6 Black oak           |   1,069 |   1,093 |   1,083 |    1,031   |
|  7 Red oak             |   1,043 |   1,107 |   1,020 |    1,002   |
|  8 White ash           |   1,046 |   1,121 |   1,000 |    1,017   |
|  9 Beech               |     942 |   1,012 |     897 |      918   |
| 10 Sugar maple         |     937 |     992 |     918 |      901   |
| 11 Rock elm            |     910 |     954 |     883 |      893   |
| 12 Hackberry           |     799 |     829 |     795 |      773   |
| 13 Slippery elm        |     788 |     919 |     757 |      687   |
| 14 Yellow birch        |     778 |     827 |     768 |      739   |
| 15 Tupelo              |     738 |     814 |     666 |      733   |
| 16 Red maple           |     671 |     766 |     621 |      626   |
| 17 Sycamore            |     608 |     664 |     560 |      599   |
| 18 Black ash           |     551 |     565 |     542 |      546   |
| 19 White elm           |     496 |     536 |     456 |      497   |
| 20 Basswood            |     239 |     273 |     226 |      217   |
|                        |         |         |         |            |
|    Conifers            |         |         |         |            |
|                        |         |         |         |            |
|  1 Longleaf pine       |    532  |     574 |     502 |      521   |
|  2 Douglas fir         |    410  |     415 |     399 |      416   |
|  3 Bald cypress        |    390  |     460 |     355 |      354   |
|  4 Hemlock             |    384  |     463 |     354 |      334   |
|  5 Tamarack            |    384  |     401 |     380 |      370   |
|  6 Red pine            |    347  |     355 |     345 |      340   |
|  7 White fir           |    346  |     381 |     322 |      334   |
|  8 Western yellow pine |    328  |     334 |     307 |      342   |
|  9 Lodgepole pine      |    318  |     316 |     318 |      319   |
| 10 White pine          |    299  |     304 |     294 |      299   |
| 11 Engelmann pine      |    266  |     272 |     253 |      274   |
| 12 Alpine fir          |    241  |     284 |     203 |      235   |
|-------------------------------------------------------------------|
| NOTE.--Black locust and hickory are not included in this table,   |
| but their position would be near the head of the list.            |
|-------------------------------------------------------------------|

Tests for either form of hardness are of comparative value only.
Tests for indentation are commonly made by penetrations of the
material with a steel punch or ball.[16] Tests for abrasion are
made by wearing down wood with sandpaper or by means of a sand
blast.

[Footnote 16: See articles by Gabriel Janka listed in
bibliography, pages 151-152.]



CLEAVABILITY


_Cleavability_ is the term used to denote the facility with
which wood is split. A splitting stress is one in which the
forces act normally like a wedge. (See Fig. 21.) The plane of
cleavage is parallel to the grain, either radially or
tangentially.

[Illustration: FIG. 21.--Cleavage of highly elastic wood. The
cleft runs far ahead of the wedge.]

This property of wood is very important in certain uses such as
firewood, fence rails, billets, and squares. Resistance to
splitting or low cleavability is desirable where wood must hold
nails or screws, as in box-making. Wood usually splits more
readily along the radius than parallel to the growth rings
though exceptions occur, as in the case of cross grain.

Splitting involves transverse tension, but only a portion of the
fibres are under stress at a time. A wood of little stiffness
and strong cohesion across the grain is difficult to split,
while one with great stiffness, such as longleaf pine, is easily
split. The form of the grain and the presence of knots greatly
affect this quality.

|---------------------------------------------|
|                 TABLE XIII                  |
|---------------------------------------------|
| CLEAVAGE STRENGTH OF SMALL CLEAR PIECES OF  |
|         32 WOODS IN GREEN CONDITION         |
|          (Forest Service Cir. 213)          |
|---------------------------------------------|
|                   |    When    |    When    |
|   COMMON NAME     | surface of | surface of |
|   OF SPECIES      | failure is | failure is |
|                   |   radial   | tangential |
|-------------------+------------+------------|
|                   |  Lbs. per  |  Lbs. per  |
|                   |  sq. inch  |  sq. inch  |
|                   |            |            |
|    Hardwoods      |            |            |
|                   |            |            |
| Ash, black        |     275    |     260    |
|   white           |     333    |     346    |
| Bashwood          |     130    |     168    |
| Beech             |     339    |     527    |
| Birch, yellow     |     294    |     287    |
| Elm, slippery     |     401    |     424    |
|   white           |     210    |     270    |
| Hackberry         |     422    |     436    |
| Locust, honey     |     552    |     610    |
| Maple, red        |     297    |     330    |
|   sugar           |     376    |     513    |
| Oak, post         |     354    |     487    |
|   red             |     380    |     470    |
|   swamp white     |     428    |     536    |
|   white           |     382    |     457    |
|   yellow          |     379    |     470    |
| Sycamore          |     265    |     425    |
| Tupelo            |     277    |     380    |
|                   |            |            |
|    Conifers       |            |            |
|                   |            |            |
| Arborvitæ         |     148    |     139    |
| Cypress, bald     |     167    |     154    |
| Fir, alpine       |     130    |     133    |
|   Douglas         |     139    |     127    |
|   white           |     145    |     187    |
| Hemlock           |     168    |     151    |
| Pine, lodgepole   |     142    |     140    |
|   longleaf        |     187    |     180    |
|   red             |     161    |     154    |
|   sugar           |     168    |     189    |
|   western yellow  |     162    |     187    |
|   white           |     144    |     160    |
| Spruce, Engelmann |     110    |     135    |
| Tamarack          |     167    |     159    |
|---------------------------------------------|




PART II FACTORS  AFFECTING THE MECHANICAL PROPERTIES OF WOOD



INTRODUCTION


Wood is an organic product--a structure of infinite variation of
detail and design.[17] It is on this account that no two woods
are alike--in reality no two specimens from the same log are
identical. There are certain properties that characterize each
species, but they are subject to considerable variation. Oak,
for example, is considered hard, heavy, and strong, but some
pieces, even of the same species of oak, are much harder,
heavier, and stronger than others. With hickory are associated
the properties of great strength, toughness, and resilience, but
some pieces are comparatively weak and brash and ill-suited for
the exacting demands for which good hickory is peculiarly
adapted.

[Footnote 17: For details regarding the structure of wood see
Record, Samuel J.: Identification of the economic woods of the
United States. New York, John Wiley & Sons, 1912.]

It follows that no definite value can be assigned to the
properties of any wood and that tables giving average results of
tests may not be directly applicable to any individual stick.
With sufficient knowledge of the intrinsic factors affecting the
results it becomes possible to infer from the appearance of
material its probable variation from the average. As yet too
little is known of the relation of structure and chemical
composition to the mechanical and physical properties to permit
more than general conclusions.



RATE OF GROWTH


To understand the effect of variations in the rate of growth it
is first necessary to know how wood is formed. A tree increases
in diameter by the formation, between the old wood and the inner
bark, of new woody layers which envelop the entire stem, living
branches, and roots. Under ordinary conditions one layer is
formed each year and in cross section as on the end of a log
they appear as rings--often spoken of as _annual rings_. These
growth layers are made up of wood cells of various kinds, but
for the most part fibrous. In timbers like pine, spruce,
hemlock, and other coniferous or softwood species the wood cells
are mostly of one kind, and as a result the material is much
more uniform in structure than that of most hardwoods. (See
Frontispiece.) There are no vessels or pores in coniferous wood
such as one sees so prominently in oak and ash, for example.
(See Fig. 22.)

[Illustration: FIG. 22.--Cross sections of a ring-porous
hardwood (white ash), a diffuse-porous hardwood (red gum), and a
non-porous or coniferous wood (eastern hemlock). X 30.
_Photomicrographs by the author._]

The structure of the hardwoods is more complex. They are more or
less filled with vessels, in some cases (oak, chestnut, ash)
quite large and distinct, in others (buckeye, poplar, gum) too
small to be seen plainly without a small hand lens. In
discussing such woods it is customary to divide them into two
large classes--_ring-porous_ and _diffuse-porous_. (See Fig.
22.) In ring-porous species, such as oak, chestnut, ash, black
locust, catalpa, mulberry, hickory, and elm, the larger vessels
or pores (as cross sections of vessels are called) become
localized in one part of the growth ring, thus forming a region
of more or less open and porous tissue. The rest of the ring is
made up of smaller vessels and a much greater proportion of wood
fibres. These fibres are the elements which give strength and
toughness to wood, while the vessels are a source of weakness.

In diffuse-porous woods the pores are scattered throughout the
growth ring instead of being collected in a band or row.
Examples of this kind of wood are gum, yellow poplar, birch,
maple, cottonwood, basswood, buckeye, and willow. Some species,
such as walnut and cherry, are on the border between the two
classes, forming a sort of intermediate group.

If one examines the smoothly cut end of a stick of almost any
kind of wood, he will note that each growth ring is made up of
two more or less well-defined parts. That originally nearest the
centre of the tree is more open textured and almost invariably
lighter in color than that near the outer portion of the ring.
The inner portion was formed early in the season, when growth
was comparatively rapid and is known as _early wood_ (also
spring wood); the outer portion is the _late wood_, being
produced in the summer or early fall. In soft pines there is not
much contrast in the different parts of the ring, and as a
result the wood is very uniform in texture and is easy to work.
In hard pine, on the other hand, the late wood is very dense and
is deep-colored, presenting a very decided contrast to the soft,
straw-colored early wood. (See Fig. 23.) In ring-porous woods
each season's growth is always well defined, because the large
pores of the spring abut on the denser tissue of the fall
before. In the diffuse-porous, the demarcation between rings is
not always so clear and in not a few cases is almost, if not
entirely, invisible to the unaided eye. (See Fig. 22.)

[Illustration: FIG. 23.--Cross section of longleaf pine showing
several growth rings with variations in the width of the
dark-colored late wood. Seven resin ducts are visible. X 33.
_Photomicrograph by U.S. Forest Service_]

If one compares a heavy piece of pine with a light specimen it
will be seen at once that the heavier one contains a larger
proportion of late wood than the other, and is therefore
considerably darker. The late wood of all species is denser than
that formed early in the season, hence the greater the
proportion of late wood the greater the density and strength.
When examined under a microscope the cells of the late wood are
seen to be very thick-walled and with very small cavities, while
those formed first in the season have thin walls and large
cavities. The strength is in the walls, not the cavities. In
choosing a piece of pine where strength or stiffness is the
important consideration, the principal thing to observe is the
comparative amounts of early and late wood. The width of ring,
that is, the number per inch, is not nearly so important as the
proportion of the late wood in the ring.

It is not only the proportion of late wood, but also its
quality, that counts. In specimens that show a very large
proportion of late wood it may be noticeably more porous and
weigh considerably less than the late wood in pieces that
contain but little. One can judge comparative density, and
therefore to some extent weight and strength, by visual
inspection.

The conclusions of the U.S. Forest Service regarding the effect
of rate of growth on the properties of Douglas fir are
summarized as follows:

"1. In general, rapidly grown wood (less than eight rings per
inch) is relatively weak. A study of the individual tests upon
which the average points are based shows, however, that when it
is not associated with light weight and a small proportion of
summer wood, rapid growth is not indicative of weak wood.

"2. An average rate of growth, indicated by from 12 to 16 rings
per inch, seems to produce the best material.

"3. In rates of growths lower than 16 rings per inch, the
average strength of the material decreases, apparently
approaching a uniform condition above 24 rings per inch. In such
slow rates of growth the texture of the wood is very uniform,
and naturally there is little variation in weight or strength.

"An analysis of tests on large beams was made to ascertain if
average rate of growth has any relation to the mechanical
properties of the beams. The analysis indicated conclusively
that there was no such relation. Average rate of growth [without
consideration also of density], therefore, has little
significance in grading structural timber."[18] This is because
of the wide variation in the percentage of late wood in
different parts of the cross section.

[Footnote 18: Bul. 88: Properties and uses of Douglas fir, p.
29.]

Experiments seem to indicate that for most species there is a
rate of growth which, in general, is associated with the
greatest strength, especially in small specimens. For eight
conifers it is as follows:[19]

[Footnote 19: Bul. 108, U. S. Forest Service: Tests of
structural timbers, p. 37.]

                  Rings per inch
Douglas fir             24
Shortleaf pine          12
Loblolly pine            6
Western larch           18
Western hemlock         14
Tamarack                20
Norway pine             18
Redwood                 30

No satisfactory explanation can as yet be given for the real
causes underlying the formation of early and late wood. Several
factors may be involved. In conifers, at least, rate of growth
alone does not determine the proportion of the two portions of
the ring, for in some cases the wood of slow growth is very hard
and heavy, while in others the opposite is true. The quality of
the site where the tree grows undoubtedly affects the character
of the wood formed, though it is not possible to formulate a
rule governing it. In general, however, it may be said that
where strength or ease of working is essential, woods of
moderate to slow growth should be chosen. But in choosing a
particular specimen it is not the width of ring, but the
proportion and character of the late wood which should govern.

In the case of the ring-porous hardwoods there seems to exist a
pretty definite relation between the rate of growth of timber
and its properties. This may be briefly summed up in the general
statement that the more rapid the growth or the wider the rings
of growth, the heavier, harder, stronger, and stiffer the wood.
This, it must be remembered, applies only to ring-porous woods
such as oak, ash, hickory, and others of the same group, and is,
of course, subject to some exceptions and limitations.

In ring-porous woods of good growth it is usually the middle
portion of the ring in which the thick-walled, strength-giving
fibres are most abundant. As the breadth of ring diminishes,
this middle portion is reduced so that very slow growth produces
comparatively light, porous wood composed of thin-walled vessels
and wood parenchyma. In good oak these large vessels of the
early wood occupy from 6 to 10 per cent of the volume of the
log, while in inferior material they may make up 25 per cent or
more. The late wood of good oak, except for radial grayish
patches of small pores, is dark colored and firm, and consists
of thick-walled fibres which form one-half or more of the wood.
In inferior oak, such fibre areas are much reduced both in
quantity and quality. Such variation is very largely the result
